Repository: kanzure/diyhpluswiki

# diyhpluswiki

This is the source repository for the [diyhpl.us wiki](http://diyhpl.us/wiki/).

## About

The diyhpluswiki is a collaborative wiki for open source hardware, do-it-yourself biohacking, and practical human enhancement engineering projects. It covers topics such as genetic engineering, gene therapy, longevity, intelligence enhancement, molecular nanotechnology, brain uploading, cryonics, and other transhumanist technology development. The wiki is maintained by the [hplusroadmap](http://diyhpl.us/wiki/hplusroadmap/) community, an engineering group focused on turning near-future ideas into practical projects.

File: homecmos/reading-material.mdwn
* [Etch rates for micromachining processing, part 2](http://microlab.berkeley.edu/labmanual/chap1/JMEMSEtchRates2(2003).pdf)
* [Reproducible Electrochemical Etching of Tungsten Probe Tips](https://apmc.zyvex.com/literature/apmc-literature-surveys/stm-tip-fabrication/stm-tip-review/Reproducible%20Electrochemical%20Etching%20of%20Tungsten%20Probe%20Tips.pdf)
* [Tantalum oxide thin films as protective coatings for sensors](http://orbit.dtu.dk/getResource?recordId=266688&objectId=1&versionId=1)

File: homecmos/vendors.mdwn
<http://code.google.com/p/homecmos/wiki/Vendors>

# cleanroom accessories

* Harmony Cleanroom <http://www.harmonycr.com/>

# etchants

* Local grocery or home improvement store
* * Whink brand rust remover contains 2-3% HF.

* Duda Diesel <http://www.dudadiesel.com/>
* * HCl for metal etching

# photoresist

* Injectorall <http://www.injectorall.com/>
* * Shipley SP24 positive photoresist. DNQ-novolac based, peak sensitivity at 405nm.

# solvents

* Duda Diesel <http://www.dudadiesel.com/>
* * Technical grade acetone and isopropanol. May have lower impurity levels than hardware/paint store grades.

* Local hardware store
* * Acetone, denatured alcohol. May have lower purity.

* Harmony Cleanroom <http://www.harmonycr.com/>
* * 99% isopropanol / 1% DI water.

* Pharmacy or some grocery stores
* * Isopropanol (rubbing alcohol). Go for the highest concentration you can get (91% is ideal)

# wafers

* MTI <http://www.mtixtl.com/> - Materials science related supplies including wafers up to 6 inch diameter sold in units of one.

* University Wafer <http://www.universitywafer.com/> - Has a wider selection than MTI but minimum orders are high.

* Singapore Optics Shop <http://optics.sg/main.html> - This supplier does not have much of a minimum order (Keep orders above or equal to 5 wafers) but prices can be quite high for small wafers. They do have other wafers like Germanium and also has quite a lot of other cool stuff. They do ship to countries outside Singapore. Price will include SGD $30 handling fee.

* Latech Scientific Supply <http://www.latech.com.sg/> - I am putting them back on here after they have updated their information. They do have a minimum order of 25 pieces for wafers of size 3 inches and above. According to their sales representative, wafers smaller than 3 inches can be bought in small quantities. If you want to get a large amount of wafers, I suggest using Latech as their prices are cheaper than the ones at Singapore Optics Shop. They also have some lab stuff that experimenters might be interested in.

# other vendors

* <http://www.cleanroom.byu.edu/EW_Purchase.phtml>
* <http://mmoll.web.cern.ch/mmoll/links/silicon.htm>

File: homecmos/wet-etch-recipes.mdwn
<http://code.google.com/p/homecmos/wiki/WetEtchRecipes>

Unless otherwise specified, chemical concentrations are as follows:

* Acetone: concentrated
* H2O2: 3% solution in water
* HCl: 37% solution in water
* HF: 3% solution in water
* NaOH: 1% solution in water
* KOH: 30% solution in water

# metals

## Aluminum (evaporated)

Copper etches should work but etch rates will be slightly different

## Chromium (evaporated)

Copper etches should work but etch rates will be slightly different

# Other materials

<table>
    <tr>
        <th>Material</th>
        <th>Etch</th>
        <th>Suggested masks</th>
        <th>Temperature</th>
        <th>Approximate etch rate</th>
    </tr>
    <tr>
        <td>Copper (evaporated)</td>
        <td>1 HCl : 6 H<sub>2</sub>O<sub>2</sub></td>
        <td>photoresist</td>
        <td>room temperature</td>
        <td>3500-4000 nm/min</td>
    </tr>
    <tr>
        <td>Copper (evaporated)</td>
        <td>1 HCl : 5 H<sub>2</sub>O<sub>2</sub> : 50 H<sub>2</sub>O</td>
        <td>photoresist</td>
        <td>room temperature</td>
        <td>350-400 nm/min</td>
    </tr>
    <tr>
        <td>Silicon (\<100\> plane)</td>
        <td>KOH</td>
        <td>thermal SiO<sub>2</sub> (slowly attacked), Ta<sub>2</sub>O<sub>5</sub> (deep etches)</td>
        <td>80C</td>
        <td>TODO</td>
    </tr>
    <tr>
        <td>Silicon (\<110\> plane)</td>
        <td>KOH</td>
        <td>thermal SiO<sub>2</sub> (slowly attacked), Ta<sub>2</sub>O<sub>5</sub> (deep etches)</td>
        <td>80C</td>
        <td>TODO</td>
    </tr>
    <tr>
        <td>Silicon dioxide (thermal)</td>
        <td>1 HF : 5 H<sub>2</sub>O</td>
        <td>photoresist</td>
        <td>room temperature</td>
        <td>TODO</td>
    </tr>
    <tr>
        <td>Silicon dioxide (sol-gel)</td>
        <td>1 HF : 5 H<sub>2</sub>O</td>
        <td>photoresist</td>
        <td>room temperature</td>
        <td>1200 - 1800 nm/min</td>
    </tr>
    <tr>
        <td>Tantalum oxide (sol-gel)</td>
        <td>HF</td>
        <td>Cu with Cr adhesion layer</td>
        <td>80C</td>
        <td>5-20 nm/min (rough number)</td>
    </tr>
</table>

# missing

* silicon (isotropic)
