Repository: kanzure/diyhpluswiki

# diyhpluswiki

This is the source repository for the [diyhpl.us wiki](http://diyhpl.us/wiki/).

## About

The diyhpluswiki is a collaborative wiki for open source hardware, do-it-yourself biohacking, and practical human enhancement engineering projects. It covers topics such as genetic engineering, gene therapy, longevity, intelligence enhancement, molecular nanotechnology, brain uploading, cryonics, and other transhumanist technology development. The wiki is maintained by the [hplusroadmap](http://diyhpl.us/wiki/hplusroadmap/) community, an engineering group focused on turning near-future ideas into practical projects.

File: homecmos/bitcoin.mdwn
Use homebrew semiconductor manufacturing to build ASICs for bitcoin mining.

# transistor size

As transistor size goes down, the switching frequency goes up. The original transistors could be described as taking up approximately the area of a circle with a diameter of 2.5 mm, like in [the original semiconductor photolithography patent US2890395](https://www.google.com/patents/US2890395).

What's the switching time of a 2.5 mm diameter p-n-p transistor? Although it's slower than a fancy 45 nm transistor, you could possibly get the manufacturing costs down low enough such that you could manufacture significantly more millimeter-scale or micron-scale transistors for SHA256 mining.

# estimation

Is it cost effective to personally manufacture bitcoin mining ASICs, even if the transistors are larger? This means giving up computational efficiency in exchange for cost effectiveness. Since computational efficiency is lower, production would have to go up in order to compensate (make more units).

# performance of other bitcoin mining asics

type words and put them here

# direct-couple transistor logic

<http://en.wikipedia.org/wiki/Direct-coupled_transistor_logic>

A special type of resistor–transistor logic (RTL), a direct-coupled transistor logic or DCTL gate is one wherein the bases of the transistors are connected directly to inputs without any base resistors. Without the base resistors, DCTL gates are more economical and simpler to fabricate onto integrated circuits than RTL gates with base resistors. Unfortunately, DCTL has a high susceptibility to ground noise and requires consistent transistor characteristics.

* Roehr, William, ed. (1963), Switching Transistor Handbook, Motorola, Inc.

# history

see <http://www.computerhistory.org/semiconductor/timeline.html#1950s>

* shift registers and logic gates (torkel wallmark, sanford marcus) (1950s)
* four-stage counter for telephone applications (arthur d'asaro, ian ross of bell labs)
* a counter using a double-base diode structure (joe logue, rick dill of ibm)
* cryotron, an integrated superconducting element (dudley buck, mit)
* germanium mesa p-n-p transistor slices etched to form transistor, capacitor, resistor (jack kilby, texas instruments). Using fine gold "flying-wires" he connected the separate elements into an oscillator circuit. One week later he demonstrated an amplifier. T.I. announced Kilby's "solid circuit" concept in March 1959 and introduced its first commercial device in March 1960, the Type 502 Binary Flip-Flop priced at $450 each. However the flying-wire interconnections were not a practical production technique. In October 1961, T.I. introduced the Series 51 DCTL "fully-integrated circuit" family using deposited-metal planar technology.
* other stuff here...
* Robert Kerwin, Donald Klein and John Sarace at Bell Labs improved the speed, reliability, and packing density of MOS transistors by replacing the aluminum metal gate electrode with a polycrystalline layer of silicon in 1967.
* Faggin then redesigned an existing p-channel metal-gate 8-channel analog multiplexer circuit using the new technology and in 1968 Fairchild introduced the first silicon-gate IC, the 3708.

File: homecmos/si2dlithoprocess.mdwn
<http://code.google.com/p/homecmos/wiki/Si2DLithoProcess>

# purpose

This process is used for patterning a silicon substrate by wet etching with KOH or TMAH. Instead of LPCVD Si3N4 the hardmask is Ta2O5 deposited by a sol-gel process. This hardmask is patterned by wet etching with HF through a copper hardmask.

Sidewalls of the etch are vertical for <110> and approximately 54.7 degrees to the surface for <100>. There is no significant etching of <111> planes.

# status

Under active development, no good yields yet. Check lab notes for latest status.

# materials

* Suitable substrate (<100> or <110> Si)
* Tantalumfilm (16% wt. Ta2Cl10 in ethanol/methanol)
* Distilled water (DI preferred)
* KOH flakes (Other literature suggests TMAH may be substituted if K+ contamination is a concern, such as for CMOS. We currently have little information on the properties of TMAH, details are welcome.)
* 3% HF
* Copper wire
* Chromium wire
* Filament evaporator
* Acetone
* Compressed air, N2, duster spray, or equivalent
* Lab oven
* Lint-free swabs
* Hot plate
* Spin coater
* Plastic centrifuge tubes
* Concentrated HCl
* 3% hydrogen peroxide

# process

* Thoroughly clean substrate. A full RCA clean is not necessary however it is critical it be as free from particulates as possible.
* Place substrate on spin coater. Apply one drop of Tantalumfilm and immediately spin (optimal parameters still being determined).
* Bake in air at 200C for 60 minutes.
* Evaporate 5-10nm Cr adhesion layer followed by 100-200nm of Cu.
* Spin coat with 50% dilution of SP24 photoresist in acetone, soft bake
* Expose positive mask using standard photolithography process, develop
* Prepare dilute SC2 etch: 0.1 ml conc. HCl, 0.5 ml 3% H2O2, 5 ml water.
* Wet etch metal layers in dilute SC2 until Ta2O5 is exposed.
* Place substrate in centrifuge tube, add 1 ml 3% HF.
* Place tube in water bath at 60C and etch 5 mins or until Ta2O5 layer is penetrated
* Remove tube from heat, suction HF.
* Distilled water rinse.
* Prepare solution of 30% by weight KOH in distilled water.
* Heat KOH solution to 85C on hot plate.
* Etch substrate in KOH until desired etch depth is achieved (TODO: link to etch rate chart).
* Optional dilute HCl rinse to ensure non-alkaline pH.
* Distilled water rinse.
